Repository: nakulrampal/betsi-gui

# 
BET Surface Identification - a program that fully implements the Rouquerol criteria
<h3 align="center">
</h3>

## Running BETSI from executable

Download the executables for *Windows* or *Linux* found in the repositories run them on your machine. This will automatically run the code for you and take you immediately to the [Instructions of use](#instructions-of-use) found below. If instead you wish to download the source code and install BETSI on your machine, please follow the steps below.

# <img src="docs/images/step-1.png" alt="step-1" style="padding:10px;" width="600"/>

Next, create a new environment by clicking ```Create``` on the bottom left corner. You can give your environment and arbitrary name (we have called ours ```betsi```) and select as a package ```Python 3.7```.

# <img src="docs/images/step-2.png" alt="step-2" style="padding:10px;" width="600"/>

If you have successfully created a new environment, it should appear under the base environment. Next, click the :arrow_forward: button in the newly created environment and select ```Open Terminal```

# <img src="docs/images/step-4.png" alt="step-4" style="padding:10px;" width="600"/>

This will prompt a command terminal in the new environment.

# <img src="docs/images/step-5.png" alt="step-5" style="padding:10px;" width="600"/>

Next, type in the command: ```python -m pip install --extra-index-url https://testpypi.python.org/pypi betsi-gui```

# <img src="docs/images/step-6.png" alt="step-6" style="padding:10px;" width="600"/>

This will install BETSI in the newly created environment and download all the relevant python packages from our test server.

## Instructions of use

*Estimated run time*: ***5 minutes***

Next, to run BETSI, type in the command: ```python -m betsi```

# <img src="docs/images/step-7.png" alt="step-7" style="padding:10px;" width="600"/>

Run the command, which will prompt the BETSI GUI. This step may take some time. The BETSI GUI will appear with its default settings as laid out in the Rouquerol criteria. Run an isotherm in the GUI by dragging a correct ```.csv``` file into the empty space on the right. Test isotherms can be found in the repository. Note that isotherms will only run successfully in BETSI if they are in the same format as the exemplary isotherms, further information can be found in section [Test Dataset](#test-dataset) below.

# <img src="docs/images/step-9.png" alt="step-9" style="padding:10px;" width="600"/>

The code will run automatically and two windows appear. For a full explanation of all figures, please refer to the Supplementary Information of the manuscript, Section S5.

# <img src="docs/images/step-10.png" alt="step-10" style="padding:10px;" width="600"/>

Further, you can interact with the GUI by manually selecting other Rouquerol-permitted BET areas. In the ```Filtered BET areas``` plot, click on one of the other points. All plots will automatically update to the new selected linear region/BET area. The ```active``` plot is always shown in yellow.

# <img src="docs/images/step-11.png" alt="step-11" style="padding:10px;" width="600"/>

To output BETSI data, select an output directory and click ```Export Results``` in the GUI.

# <img src="docs/images/step-12.png" alt="step-12" style="padding:10px;" width="600"/>

The specified directory will contain ```.pdf``` prints of the two active plots (BETSI analysis and regression diagnostics), a ```.json``` file specifying the filter criteria, a ```.txt``` file featuring a small summary, and a folder containing all matrices that the program uses.

# <img src="docs/images/step-14.png" alt="step-14" style="padding:10px;" width="600"/>

Analyse a new isotherm in BETSI by clearing the current plot either via ```Tools-> Clear```, or by pressing the hotkey combination ```CMD/CNTRL+C```.

# <img src="docs/images/step-13.png" alt="step-13" style="padding:10px;" width="600"/>

## Test Dataset

A test dataset of isotherms is supplied on this repository. To run the isotherms in BETSI, download the dataset and drag isotherms into the BETSI GUI as described above. If you would like to try BETSI with your own dataset, you will need to convert it first into the same format as the test isotherms: It must be a 2-column ```.csv``` file with the relative pressure in the first column and the adsorbed quantity in the second. The first row will not be read as this usually contains the header. You must use an adsorption isotherm only, a desorption swing, or discontinuity in the adsorption from pressure equilibration issues will result in an error, with the PChip interpolation method.

File: betsi/data/Al fumarate.csv
Relative Pressure (P/Po), Quantity Adsorbed (cm3/g STP)
6.51E-05,0.17817321
9.45E-05,0.349631375
0.000140029,0.59994436
0.000168502,1.155145865
0.000212523,3.039106608
0.000256869,22.95957802
0.000285953,42.88725781
0.000318927,62.80599158
0.00032856,63.58629756
0.000397185,67.50137289
0.000427058,87.43908993
0.000458442,107.3250352
0.000511064,127.1861418
0.000580619,145.2756391
0.000637337,156.142065
0.000890495,175.8379637
0.001019138,182.5277364
0.001355172,190.5388013
0.001632038,195.2730373
0.002111946,200.3510141
0.002599008,203.990202
0.003298337,208.0650155
0.004368838,212.1661725
0.005230467,214.6878989
0.006777789,218.0580083
0.008474152,220.9052842
0.010761704,223.9901988
0.014077117,227.1368389
0.017025411,229.3487793
0.022138234,232.3009849
0.027920961,234.8889913
0.035532871,237.4528331
0.044729196,239.8483793
0.056862545,242.3131476
0.074640451,244.9876403
0.094446941,247.2833845
0.119931747,249.5926078
0.149860444,251.759821
0.188606945,254.05
0.237609088,256.4403221
0.30241524,259.2404553
0.375744873,262.2958431
0.474393139,266.7574807
0.538919084,270.3468677
0.602620402,274.6711857
0.64403838,278.1431281
0.684098233,282.0798043
0.723912436,286.6403969
0.763564176,292.0588002
0.790607423,296.3022283
0.815628686,300.7223269
0.840576799,305.7748296
0.865722821,311.7378262
0.91707011,330.6836475
0.940410038,346.4244636
0.961980007,368.4154227
0.97070987,381.5347285

File: betsi/data/DMOF-1.csv
Relative Pressure (P/Po), Quantity Adsorbed (cm3/g STP)
0.0000475,0.291525027
0.0000969,0.57683055
0.000123181,0.620048828
0.000128577,0.658135595
0.000164533,0.95282625
0.000217301,5.996396582
0.000257214,15.96630557
0.000279122,25.93740552
0.000300744,35.90617865
0.000322968,45.87471218
0.000351409,56.18553815
0.000368692,66.15244743
0.000383691,76.11937752
0.000393716,86.08662015
0.000410668,96.05266401
0.000431396,106.0217067
0.000433515,115.9905568
0.000434096,125.9564861
0.00044681,135.9195637
0.000448218,155.8530741
0.000460131,212.5
0.000469896,242.8
0.000479868,263.6
0.000495921,293.5893529
0.000505841,312.6029111
0.000522755,322.5586345
0.000561279,332.5075569
0.000612371,351.4762077
0.000762905,361.3968901
0.001046492,371.2898879
0.001338775,376.7
0.001690835,381.1722028
0.002200656,385.8
0.002830961,390.9188471
0.003348623,396.2006375
0.003953084,406.0520849
0.004340588,415.523028
0.005364889,425.1448932
0.006599917,430.6897216
0.008409006,435.1444608
0.010647117,438.35
0.01347842,440.7835726
0.017400821,442.8405229
0.022037446,444.346239
0.028872495,445.7078586
0.037948501,446.8042356
0.043221172,447.2464063
0.056330468,448.001404
0.075704826,448.6718223
0.096747454,449.1243456
0.12106687,449.47
0.148103775,449.7321326
0.182104311,449.9648932
0.230197892,450.2006076
0.294028489,450.4356866
0.376152789,450.6699096
0.475149693,450.9570748
0.539634859,451.200884
0.602891293,451.544312
0.644112905,451.8738368
0.683964225,452.333743
0.723676637,453.0147327
0.762441498,454.1258688
0.789400207,455.3847044
0.815016979,457.0811051
0.840145607,459.2774529
0.86521186,462.0303932
0.93003418,467.3296084
0.958849806,467.7860947
0.98337829,468.3480288

File: betsi/data/HKUST-1.csv
Relative Pressure (P/Po), Quantity Adsorbed (cm3/g STP)
4.60E-07,29.24223573
8.08E-07,58.6913572
1.24E-06,88.1822873
1.95E-06,117.7708096
3.47E-06,147.0208837
1.98E-05,176.6272698
3.01E-05,188.1
3.99E-05,197.3
4.84E-05,205.7335818
6.00E-05,219.4
7.19E-05,234.899105
8.00E-05,247.5
9.10E-05,263.9058595
0.000122165,292.8992342
0.000169951,309.4
0.000240034,320.8391657
0.000469896,333.9
0.001029937,346.7523766
0.002010342,351.561349
0.003045762,354.0055815
0.003948507,355.4263289
0.004830186,356.484218
0.005912671,357.5251441
0.006904737,358.3168714
0.007945685,359.0361979
0.00893684,359.633011
0.009950202,360.2001188
0.019566394,363.8561184
0.02937333,366.7213338
0.039573751,369.6
0.053048755,373.5872441
0.059782481,375.5479842
0.070285857,377.6609013
0.080382115,379.2731153
0.090693352,380.7148902
0.100863524,381.9894138
0.145578459,386.4698639
0.201715088,390.404903
0.255897983,393.2731922
0.306354706,395.4325597
0.355727318,396.994765
0.400710563,398.472277
0.450996492,399.9312104
0.500912037,401.2288073
0.550729386,402.3886749
0.600539736,403.4473961
0.650423732,404.4381916
0.699409212,405.3195484
0.749430462,406.161677
0.799589806,406.9765303
0.810603847,407.2760134
0.820750466,407.4391274
0.830251162,407.5884184
0.840610582,407.7410674
0.850090332,407.8706136
0.860139894,408.0103314
0.870536548,408.1640723
0.880439116,408.3117647
0.890351942,408.4410411
0.900085449,408.5758706
0.909885718,408.7267665
0.920408124,408.8781608
0.930173819,409.027047
0.940068359,409.1678296
0.949686839,409.3365257
0.959833706,409.4983328
0.969298233,409.6727584
0.979271939,409.8817061
0.989260685,410.1012315
0.998416184,410.5466624

File: betsi/data/MCM-41.csv
Relative Pressure (P/Po), Quantity Adsorbed (cm3/g STP)
9.79E-03,141.8502983
1.30E-02,147.3
0.016992215,153.9
0.021993683,161.7
0.02998674,172.9
0.039658038,183.7882938
0.056022606,197.1
0.071295439,206.8902405
0.104927504,225.1116935
0.129699104,236.6158331
0.159960572,249.4753063
0.191745691,262.3267321
0.222604245,274.802244
0.252936316,287.7227679
0.284027412,303.5133822
0.305135298,320.3
0.316012885,333.9432213
0.333871196,392.7
0.343960535,420.7730051
0.372991369,458.9
0.42755174,493.6786212
0.447576408,495.090764
0.476895088,496.9751534
0.499735922,498.29126
0.529857594,499.8883749
0.560582034,501.3842062
0.591212993,502.7760393
0.621878896,504.132203
0.652784998,505.4119977
0.683268469,506.6427636
0.713947513,507.8582389
0.744563968,509.0861455
0.775127231,510.350724
0.806787691,511.6682351
0.836549791,512.9731992
0.867018855,514.4407391
0.897225551,516.3071265
0.937868963,520.8782567

File: betsi/data/MIL-100.csv
Relative Pressure (P/Po), Quantity Adsorbed (cm3/g STP)
0.001034,197.1289999
0.001108417,199.5241455
0.00118819,202.0821304
0.001273703,204.8119929
0.001365372,207.7227303
0.001463638,210.8231249
0.001568975,214.1215167
0.001681894,217.6255089
0.00180294,221.3415887
0.001932698,225.2746433
0.002071794,229.4273454
0.002220901,233.7993736
0.002380739,238.3864309
0.00255208,243.1790121
0.002735753,248.1608543
0.002932645,253.3070025
0.003143708,258.5813915
0.00336996,263.9338311
0.003612496,269.2962544
0.003872487,274.5780503
0.004151189,279.6602664
0.00444995,284.3884148
0.004770213,288.5635505
0.005113525,292.0917185
0.005481545,295.4880853
0.005876051,298.8025947
0.00629895,302.0144892
0.006752285,305.1071346
0.007238246,308.0709686
0.007759182,310.9074818
0.00831761,313.6345179
0.008916228,316.2932685
0.009557928,318.952217
0.010245811,321.6227374
0.010983202,324.287628
0.011773662,326.9384946
0.012621011,329.5701329
0.013529344,332.1824813
0.01450305,334.783238
0.015546834,337.3913298
0.016665738,340.0414743
0.01786517,342.7901286
0.019150925,345.7007472
0.020529216,348.6742774
0.022006702,351.6818036
0.023590522,354.7289731
0.02528833,357.8292806
0.02710833,361.0073584
0.029059314,364.303283
0.031150711,367.7567135
0.033392625,371.1060915
0.03579589,374.45872
0.038372117,378.2027532
0.041133755,382.8800127
0.044094149,388.543566
0.047267601,395.5080957
0.050669447,404.618763
0.054316123,416.0045976
0.05822525,424.1716129
0.062415717,430.9169639
0.066907771,436.1151516
0.071723119,440.0867187
0.076885026,445.2976561
0.082418435,451.4351027
0.088350084,458.5978572
0.094708633,466.4460405
0.101524806,472.6192715
0.108831538,479.6663773
0.116664136,491.1593287
0.125060445,506.1904901
0.134061035,523.4437608
0.143709398,530.6339937
0.154052152,533.1608508
0.165139274,536.3349618
0.177024334,540.5861805
0.189764762,541.0808972
0.203422118,543.6179283
0.218062392,543.7850362
0.233756326,545.8906345
0.25057975,548.8538363
0.268613956,549.48699
0.287946082,551.5766383
0.308669539,552.5692394
0.330884462,553.5069729
0.354698192,555.5232089
0.380225793,556.6596188
0.407590615,558.3361394
0.43692488,559.6240671
0.46837033,560.1315564
0.502078907,562.1355582
0.538213488,563.9579248
0.576948671,564.5252933
0.618471623,565.8052343
0.662982978,566.6433628
0.710697812,568.4923111
0.76184668,570.9781344
0.816676727,571.4921361
0.875452888,572.482785
0.938459166,574.9414501

File: betsi/data/MIL-101.csv
Relative Pressure (P/Po), Quantity Adsorbed (cm3/g STP)
7.24E-05,0.08753826
0.000143586,4.448491732
0.000194756,24.30986923
0.00022592,43.86848354
0.000262361,63.7515091
0.000320934,83.63128716
0.000342678,84.53192965
0.000410737,98.22305237
0.000490593,118.09
0.000529528,128.9174716
0.000645145,148.7499184
0.000669906,149.0715688
0.000824694,168.9379598
0.001013574,188.7064537
0.00101671,188.8450428
0.00130365,207.7157656
0.00169959,227.3744034
0.00211443,241.6754578
0.00259059,254.8634509
0.003406121,271.8776872
0.004145448,284.5848683
0.005452415,302.1592916
0.006729352,316.2096342
0.008632363,333.190744
0.010891724,349.6066038
0.013800564,366.7296068
0.017400576,384.1509461
0.02206847,402.7675775
0.027823594,422.1405734
0.034458049,441.6472115
0.04178732,461.039695
0.044868541,468.661881
0.053004415,487.8835366
0.054801326,491.9567727
0.065061032,514.1039896
0.071749888,528.2637419
0.081785963,551.2667698
0.088453998,568.1409809
0.099542319,591.8859035
0.114468276,610.1018687
0.139194114,629.6962073
0.155310622,640.70694
0.181102132,660.5313581
0.192015037,686.0379762
0.206189304,712.0552605
0.246715808,720.2126766
0.302737488,727.348092
0.372465882,733.9154027
0.474121004,740.9614942
0.537798314,744.4696542
0.6024543,747.5405809
0.643579302,749.3566697
0.684178419,751.0499752
0.724252702,752.7013834
0.76441783,754.3729568
0.790465116,755.4935687
0.815945002,756.6426051
0.841290606,757.8866495
0.866639427,759.2780631
0.913918632,762.7669094
0.941891352,766.2296465
0.965929407,772.2981292

File: betsi/data/MOF-5.csv
Relative Pressure (P/Po), Quantity Adsorbed (cm3/g STP)
4.88E-05,1.035999212
0.000103039,1.908035393
0.000152256,2.155714654
0.000192992,2.701018481
0.000227689,3.151022853
0.000262075,3.805326161
0.000339317,17.8541585
0.000410328,37.67918299
0.000436056,44.47981173
0.000530897,64.29315122
0.00068157,83.51374464
0.000825555,91.83641416
0.001018034,98.67791888
0.001387476,112.6054566
0.001754256,124.3881237
0.002082039,134.3365982
0.002634584,154.1134249
0.003096,173.9258918
0.003421564,190.6924562
0.00373714,210.4792227
0.003990249,230.2631753
0.004203087,250.0246113
0.004384442,269.7867715
0.004550507,289.5232301
0.004701429,309.269059
0.004831217,329.0177787
0.004959268,348.7242874
0.005083147,368.4494647
0.005198735,388.1651011
0.005324749,407.8353851
0.005452929,427.5402802
0.005573198,447.2241306
0.005699939,466.9447989
0.005873153,486.6044365
0.006055369,506.4382458
0.006277627,526.0839057
0.006538265,545.7713291
0.006870036,565.4039292
0.007278209,585.0635997
0.007840088,604.6021745
0.008534543,623.8435096
0.009537856,643.1983601
0.01071683,659.8969769
0.012716909,679.3168505
0.013356843,683.8118561
0.016783566,703.1560794
0.017190992,704.6365863
0.021664124,719.7607782
0.029557787,736.5798583
0.037496831,747.2871359
0.043815956,753.5464095
0.056354812,763.0255306
0.075000773,772.764789
0.094622889,780.0294297
0.12134011,787.3459355
0.148705066,793.2239549
0.186663973,799.9997939
0.233461347,807.52346
0.292643557,816.2340696
0.376872515,825.7953808
0.477271717,831.2825856
0.557467879,832.9012232
0.622324826,833.3172592
0.663688643,833.2265224
0.703952672,832.993448
0.744084723,832.6912456
0.784234934,832.31166
0.810369834,831.9487744
0.835704039,831.6707888
0.86122081,831.3101984
0.886535362,830.9686392
0.936028809,830.3224928
0.962543788,830.0199416
0.987971674,829.8951608

File: betsi/data/Mg-MOF-74.csv
Relative Pressure (P/Po), Quantity Adsorbed (cm3/g STP)
0.0000341,2.679731275
0.0000585,3.337321679
0.0000829,9.384074149
0.000106975,29.27503048
0.000125602,49.16683188
0.000144069,69.05532465
0.000163778,88.93400688
0.000187348,108.8053837
0.000208741,117.6434662
0.00026291,123.3817269
0.00032538,143.2548701
0.000393299,163.0549543
0.00040154,166.1491326
0.000460131,177.7
0.000541423,185.8657739
0.000650309,188.4257665
0.000858217,194.4493198
0.001130007,201.0504363
0.001352074,204.5451253
0.001629688,207.8585873
0.002048444,211.8505979
0.002672633,216.3557661
0.00340465,219.8561064
0.004236093,222.3693104
0.005229068,224.4735318
0.006804549,227.0193331
0.008670638,229.0923041
0.010602531,230.66
0.013560594,232.4924596
0.017513597,234.2534634
0.02198175,235.6939878
0.027797594,237.1443946
0.035558333,238.6413654
0.045087695,240.0641898
0.057084319,241.4817518
0.073852847,242.98
0.093504522,244.4183565
0.117917986,245.8493671
0.148441409,247.3471616
0.187453493,248.9415548
0.236737861,250.6734233
0.30102165,252.5762015
0.376151248,254.5711403
0.475697694,256.9706346
0.539978839,258.3099839
0.603025345,259.5759029
0.644358128,260.2908649
0.684218752,260.9270644
0.72439712,261.5376325
0.764352288,262.2155243
0.790607354,262.6794448
0.81598638,263.1544686
0.841261992,263.7248281
0.866822335,264.3598643
0.914684081,266
0.942892019,267.3403463
0.967733315,269.1591428

File: betsi/data/NU-1000.csv
Relative Pressure (P/Po), Quantity Adsorbed (cm3/g STP)
0.003831,245.411
0.004887863,260.7
0.005746,280.193
0.006480225,310.4
0.006637632,318.6
0.007204856,344.6
0.007662,355.556
0.009205078,364.1
0.011492,371.014
0.013393309,377.9
0.018536751,394.8
0.02107,401.932
0.028731,419.324
0.049801,448.309
0.066803487,463
0.080447,473.43
0.099601,488.889
0.109178,494.686
0.120671,504.348
0.133720965,515.5
0.147487,527.536
0.160894,539.13
0.168556,546.86
0.178132,556.522
0.18771,566.184
0.197287,583.575
0.199488238,600.2
0.201118,614.493
0.204948,643.478
0.206864,660.87
0.208461689,678.2
0.210695,693.72
0.224103,699.517
0.268157,707.246
0.298803,709.179
0.33328,713.043
0.358181,716.908
0.402235,720.773
0.45012,724.638
0.503751,726.57
0.530567,728.502
0.555468,730.435
0.603353,730.435
0.655069,734.3
0.704869,736.232
0.735516,738.164
0.760417,738.164
0.806386,742.029
0.856187,742.029
0.904072,745.894
0.940464,747.826
0.999842,757.488

File: betsi/data/NU-1102.csv
Relative Pressure (P/Po), Quantity Adsorbed (cm3/g STP)
0.009596,19.41
0.009612,38.89
0.009916,88.27
0.010389,141.52
0.011031505,234
0.011550807,318.5
0.012094554,390.4
0.012523,419.91
0.014087,450.63
0.015418,477.63
0.017685,512.55
0.018549,556.89
0.019567,592.81
0.020351,627.73
0.020587,649.53
0.022229,673.56
0.024027,691.89
0.025434,706.26
0.027544,734.5
0.029967,756.8
0.032625,778.85
0.035154,802.93
0.037262,822.2
0.043028,842.26
0.048236,867.44
0.054746,888.88
0.059644,908.95
0.062374,936.48
0.067892,962.64
0.074278,993.91
0.080293,1024.59
0.084014,1047.01
0.090585,1063.54
0.09759,1088.92
0.105525,1106.24
0.115814,1131.24
0.134969,1165.69
0.15282,1192.87
0.161188,1200.36
0.207176,1222.5
0.226389,1227.66
0.247586,1231.85
0.256944,1234.82
0.269588,1237.61
0.291032,1243.17
0.30975,1244.6
0.33423,1248.6
0.359331,1252.79
0.383316,1255.42
0.40854,1258.83
0.434137,1261.25
0.460167,1263.68
0.484834,1264.14
0.510306,1267.36
0.535346,1271.55
0.58598,1274.44
0.611212,1278.79
0.661582,1281.73
0.686571,1282.43
0.711659,1284.99
0.762915,1285.44
0.788102,1287.38
0.813091,1288.08
0.838867,1289.71
0.889237,1290.47
0.894846,1291.73
0.911964,1293.02
0.944823,1295.3

File: betsi/data/NU-1104.csv
Relative Pressure (P/Po), Quantity Adsorbed (cm3/g STP)
0.002546,85.6082
0.005092,238.784
0.006288706,261.9
0.007638,279.347
0.009022805,295.4
0.010183,306.397
0.012729,324.438
0.015275,342.478
0.017821,347.005
0.020367,378.559
0.022913,396.6
0.025459,410.136
0.028004,441.69
0.03055,459.731
0.033096,468.763
0.035642,477.794
0.038188,491.331
0.040734,504.867
0.045825,522.93
0.050917,559.011
0.053463,572.547
0.056009,581.579
0.058555,599.62
0.0611,640.183
0.063646,667.233
0.066192,676.264
0.068738,707.818
0.071284,730.364
0.07383,752.909
0.076376,811.49
0.078921,829.531
0.081467,852.076
0.084013,892.639
0.086559,906.175
0.091651,942.256
0.094197,960.297
0.096742,978.338
0.099288,991.874
0.101835,1000.91
0.10438,1014.44
0.106926,1027.98
0.112018,1041.54
0.114563,1059.58
0.119655,1086.65
0.122201,1091.18
0.124747,1104.71
0.127293,1118.25
0.129839,1127.28
0.132384,1136.31
0.13493,1154.35
0.137476,1167.89
0.142568,1181.45
0.145114,1190.48
0.150205,1204.04
0.152751,1208.57
0.155297,1222.1
0.160388,1231.16
0.162935,1244.69
0.165481,1253.72
0.168026,1262.76
0.173118,1285.32
0.175664,1294.35
0.178209,1307.89
0.180756,1321.43
0.183302,1334.96
0.185847,1348.5
0.188394,1362.06
0.190939,1371.04
0.193485,1411.63
0.19603,1452.19
0.198577,1524.29
0.201122,1542.33
0.203668,1564.87
0.206215,1578.41
0.20876,1591.95
0.211306,1609.99
0.213851,1628.03
0.216398,1641.56
0.218943,1650.6
0.224036,1664.15
0.226581,1673.19
0.231673,1700.26
0.234219,1713.79
0.23931,1722.85
0.241856,1727.38
0.25204,1736.48
0.259677,1741.05
0.264769,1750.1
0.269861,1754.65
0.272406,1754.67
0.277498,1759.22
0.282589,1763.77
0.285136,1763.8
0.290227,1763.84
0.297865,1768.41
0.30041,1772.94
0.308048,1773.01
0.310595,1777.54
0.315686,1777.58
0.320778,1782.13
0.325869,1782.18
0.330961,1782.22
0.34369,1786.84
0.351328,1791.41
0.35642,1791.46
0.364057,1796.03
0.369149,1796.07
0.376786,1796.14
0.381878,1800.69
0.38697,1800.74
0.402245,1800.87
0.407337,1800.92
0.412428,1800.96
0.425158,1801.08
0.432796,1805.65
0.440432,1805.72
0.455708,1810.36
0.465891,1810.45
0.488804,1815.16
0.501533,1819.77
0.511717,1819.87
0.516808,1819.91
0.524446,1824.48
0.529538,1824.53
0.537176,1824.6
0.542267,1824.64
0.549905,1824.71
0.560088,1824.8
0.570271,1824.89
0.580454,1829.49
0.593184,1834.1
0.600822,1834.17
0.611005,1834.26
0.623734,1834.37
0.631372,1838.95
0.636464,1838.99
0.654285,1843.66
0.661922,1843.72
0.672106,1843.81
0.687381,1843.95
0.689927,1843.97
0.702655,1848.59
0.710293,1848.66
0.715385,1848.7
0.733206,1848.86
0.735752,1848.88
0.745935,1848.97
0.753573,1849.04
0.763756,1849.13
0.768848,1849.18
0.77394,1853.73
0.779031,1853.77
0.784123,1853.82
0.796852,1853.93
0.81722,1854.11
0.832494,1858.75
0.840132,1858.82
0.847769,1858.89
0.863045,1863.53
0.868136,1863.57
0.87832,1863.67
0.885957,1863.73
0.903778,1863.89
0.957242,1868.87
0.964878,1868.94
0.987791,1873.65
0.992883,1878.2

File: betsi/data/NU-1105.csv
Relative Pressure (P/Po), Quantity Adsorbed (cm3/g STP)
0.000145,42.426
0.000228,66.6694
0.000249,72.7303
0.00029,84.852
0.000311,90.9128
0.000353,103.035
0.000436,127.278
0.003921,145.501
0.004004,169.7449999
0.004149,212.171
0.004232,236.414
0.004315,260.6579999
0.00778,272.8199999
0.007842,291.003
0.011307,303.166
0.014793,321.3890001
0.01832,351.734
0.021785,363.897
0.02527,382.12
0.028735,394.2830001
0.03222,412.507
0.035706,430.7300001
0.039171,442.8929999
0.042615,448.995
0.0461,467.218
0.049565,479.381
0.05303,491.543
0.053071,503.665
0.056536,515.828
0.05998,521.93
0.066868,534.133
0.070333,546.296
0.077242,564.56
0.080686,570.662
0.084171,588.886
0.087615,594.988
0.091101,613.2110001
0.09803,637.5359999
0.104939,655.8009999
0.115333,692.289
0.129089,710.635
0.132595,734.92
0.139525,759.2450001
0.149878,783.611
0.16023,807.9770001
0.17743,832.426
0.191247,868.9550001
0.205003,887.301
0.215335,905.606
0.222223,917.81
0.225709,936.033
0.232617,954.298
0.236144,984.643
0.239651,1008.93
0.239734,1033.17
0.239816,1057.41
0.243302,1075.64
0.243406,1105.94
0.246892,1124.17
0.257285,1160.65
0.264153,1166.8
0.274485,1185.1
0.281332,1185.18
0.284796,1197.35
0.295108,1209.59
0.305419,1221.84
0.319153,1234.12
0.329486,1252.43
0.346644,1264.75
0.356935,1270.94
0.367225,1277.12
0.387806,1289.49
0.40152,1295.71
0.415234,1301.94
0.425503,1302.06
0.44264,1308.33
0.463201,1314.63
0.483762,1320.94
0.497475,1327.16
0.518015,1327.41
0.538596,1339.779999
0.548866,1339.9
0.559136,1340.020001
0.565982,1340.1
0.583119,1346.37
0.596813,1346.529999
0.631066,1353
0.65505,1359.35
0.692727,1365.86
0.713267,1366.11
0.73723,1366.4
0.764616,1366.720001
0.764637,1372.780001
0.792043,1379.17
0.81943,1379.5
0.822875,1385.6
0.857107,1386.01
0.891381,1398.540001
0.915344,1398.83
0.918788,1404.93
0.956444,1405.38
0.966735,1411.56
0.966756,1417.63
0.980469,1423.85
0.990781,1436.09
0.994225,1442.2

File: betsi/data/PCN-777.csv
Relative Pressure (P/Po), Quantity Adsorbed (cm3/g STP)
0.002879,120.229
0.005757,173.643
0.010075,221.693
0.018711,261.669
0.023028,280.32
0.035982,306.875
0.047496,322.759
0.066207,346.566
0.087796,370.334
0.094992,380.93
0.109385,394.103
0.126656,415.256
0.149684,436.333
0.168395,454.795
0.188546,473.237
0.208695,494.352
0.228845,515.467
0.246116,531.275
0.269145,555.025
0.289294,578.813
0.303687,610.694
0.310883,618.617
0.318079,629.213
0.322398,637.174
0.329594,645.096
0.331034,650.423
0.33679,661.037
0.339669,666.344
0.345426,679.632
0.348305,692.957
0.355501,826.492
0.356941,834.491
0.358379,928.013
0.388605,1341.87
0.394362,1352.48
0.401558,1363.08
0.402997,1395.13
0.418829,1400.27
0.451933,1405.18
0.490793,1410.01
0.51814,1414.99
0.567074,1419.69
0.611692,1421.78
0.633281,1426.84
0.726835,1428.28
0.752741,1433.28
0.77577,1438.32
0.823266,1440.37
0.860687,1442.55
0.899547,1447.38

File: betsi/data/TPB-DMTP-COF.csv
Relative Pressure (P/Po), Quantity Adsorbed (cm3/g STP)
0.001665872,196.9815483
0.00194442,204.5961096
0.002868962,225.7845273
0.003965587,245.5310835
0.004867865,259.2492878
0.005726495,270.593821
0.006790925,282.9579083
0.007894831,294.2735885
0.008900371,303.4024294
0.009887064,311.5334684
0.011998184,325.7
0.013995772,337.7
0.019197382,364.2804376
0.023006005,380.5
0.028849446,402.0046323
0.038241534,432.0550174
0.0500177,465.0455606
0.057059164,483.0427724
0.069001998,511.3181513
0.07905353,533.2231994
0.088927524,553.5114555
0.098902977,572.6886873
0.117842895,606.2501179
0.137931437,638.7028528
0.158643117,670.0773885
0.178416291,700.0028433
0.197220756,730.8059603
0.214357902,773.9836293
0.224922361,892.8
0.235340888,999.3264478
0.268274737,1042.279024
0.295846618,1060.152312
0.326118904,1078.688371
0.342338021,1087.506136
0.360029297,1096.14
0.380357356,1105.531046
0.399925353,1114.12165
0.448298456,1134.842174
0.500040283,1156.094989
0.549395048,1176.262333
0.599734426,1197.327239
0.64932966,1219.068473
0.699352169,1242.598927
0.74962873,1269.762338
0.798779288,1301.439784
0.847691866,1344.863378
0.896305484,1413.54769
0.946154066,1564.014228
0.998120009,2313.935013

File: betsi/data/UiO-66-NH2.csv
Relative Pressure (P/Po), Quantity Adsorbed (cm3/g STP)
0.000000848,19.5368906
0.00000229,39.26330117
0.00000569,58.89848944
0.0000104,78.53675968
0.0000212,98.16156468
0.0000417,117.7725542
0.0000881,137.364894
0.00019284,156.8928206
0.000441225,176.3458212
0.000989339,194.9833077
0.001921761,210.941578
0.00291461,221.4565494
0.003944906,229.2971183
0.004813169,234.4486662
0.00594435,239.9628281
0.006835363,243.6246739
0.007914356,247.5072786
0.008883336,250.6453829
0.009932936,253.7236773
0.01909818,275.1052661
0.029132958,293.9211205
0.038429457,310.3121552
0.050828881,325.7113692
0.057356098,331.6109696
0.069821708,340.1961137
0.0802729,345.4545957
0.090591613,349.2613875
0.100871653,352.2163788
0.145607594,360.6474742
0.204338998,367.2167836
0.256823283,371.5722959
0.307448459,375.18
0.355311849,378.2737613
0.400438035,380.9933042
0.450466992,383.8371455
0.500562855,386.59486
0.550628559,389.3255242
0.600467466,392.1355654
0.650693889,395.113767
0.70078011,398.3998811
0.749541023,402.0117645
0.799036389,406.4862224
0.809765349,407.7992544
0.820897926,409.0453038
0.830182771,410.1992839
0.840517528,411.5328422
0.850135475,412.8666983
0.860012207,414.3654304
0.870324132,416.0635373
0.880063477,417.8667216
0.890036621,419.9242135
0.899697316,422.2159538
0.910224633,425.0406414
0.920571549,428.2501146
0.929731796,431.8828211
0.939225811,436.3450083
0.948782819,442.3544504
0.95900507,450.9633684
0.968527785,463.1038984
0.97741276,482.2617709
0.986178212,513.237696
0.992911451,555.9569992

File: betsi/data/UiO-66.csv
Relative Pressure (P/Po), Quantity Adsorbed (cm3/g STP)
1.23E-07,2.514208097
2.48E-07,5.037251954
3.50E-07,7.558244677
5.48E-07,10.08585684
7.55E-07,12.59727996
9.99E-07,15.10458709
1.22E-06,17.63878786
1.47E-06,20.16339997
1.97E-06,22.69132411
2.84E-06,25.2214746
3.85E-06,27.73191927
5.17E-06,30.25412583
6.88E-06,32.77569526
8.83E-06,35.29920653
1.14E-05,37.83511452
1.44E-05,40.36452153
1.78E-05,42.88055967
2.15E-05,45.41154666
2.54E-05,47.9453635
2.91E-05,50.45887736
3.30E-05,52.99521562
3.67E-05,55.50982846
4.04E-05,58.04535971
4.40E-05,60.58747066
4.76E-05,63.12764682
5.12E-05,65.66821784
5.48E-05,68.20299503
5.86E-05,70.74937929
6.25E-05,73.27186156
6.65E-05,75.79976796
7.07E-05,78.3308866
7.53E-05,80.86536352
7.99E-05,83.38577928
8.49E-05,85.92587128
9.02E-05,88.45030224
9.59E-05,90.98016072
0.000101866,93.50766048
0.00010843,96.02943816
0.000115669,98.56759392
0.000123923,101.0975406
0.000132532,103.6438156
0.000142085,106.1716869
0.000152225,108.6991722
0.000163528,111.2194978
0.000175053,113.7443723
0.000188404,116.2740431
0.000203102,118.7988271
0.000219533,121.3245868
0.000237273,123.8480286
0.000256856,126.3777168
0.000278382,128.9050681
0.000302122,131.4281643
0.000328336,133.9662684
0.000357464,136.4882939
0.000389421,139.0076204
0.000425039,141.5317433
0.00046396,144.0385752
0.000507494,146.5478842
0.000555773,149.0602994
0.000609421,151.5697608
0.000668535,154.060653
0.000733715,156.5337288
0.000805316,158.9949881
0.0008836,161.4439358
0.000969555,163.8718429
0.001180284,168.6
0.001369924,172.5
0.001659897,177.7
0.001983868,182.6426257
0.002481232,188.8
0.0029778,193.9555603
0.003900276,202.0860302
0.004901601,209.4802401
0.005748579,214.9546489
0.006815202,220.9544905
0.007932263,226.4712673
0.008908562,230.7932965
0.009924807,234.9431672
0.012216106,242
0.015344472,250.3
0.020657011,260.2120996
0.029153998,267.6667152
0.043038331,274.4918795
0.05607993,278.4784614
0.060133027,279.4787193
0.070310191,281.615879
0.080444318,283.3976849
0.090170995,284.8714471
0.100546237,286.2448034
0.110563966,287.4462928
0.120602203,288.5181411
0.130585935,289.5010852
0.140095215,290.39
0.150374866,291.2636477
0.160507882,292.0511271
0.170667982,292.8048628
0.179965883,293.4867474
0.190645793,294.2087023
0.200301599,294.8255949
0.210335014,295.4385895
0.220487623,296.0307331
0.230573416,296.5861908
0.240846958,297.1541411
0.25056775,297.6650242
0.260794834,298.1822797
0.269580715,298.6360556
0.280301794,299.1344551
0.290696258,299.6123679
0.300168734,299.9998531
0.319236927,300.8437555
0.340946451,301.7427779
0.360937434,302.53696
0.38070078,303.2960293
0.401083839,304.0663297
0.421098485,304.7946982
0.440714586,305.5083048
0.460879323,306.2269201
0.479423448,306.9263143
0.500683264,307.6755514
0.519294854,308.373187
0.540988798,309.1130853
0.559146623,309.8063301
0.580857521,310.5774736
0.600769168,311.3005092
0.620648506,312.0202711
0.640945441,312.7833075
0.660586966,313.5369189
0.680476479,314.3573156
0.69949284,315.2304864
0.719410474,316.1909329
0.739506409,317.1909509
0.759642624,318.3008609
0.779642839,319.4802959
0.799644973,320.7616671
0.809048329,321.4671465
0.820769307,322.3134339
0.829732712,323.0572258
0.83925335,323.9152679
0.850505865,324.9141619
0.860630845,325.9756673
0.869346002,326.9457206
0.880763469,328.290526
0.889852706,329.500242
0.90087879,331.1254877
0.909388657,332.5817953
0.919315551,334.4979075
0.929206017,336.7771364
0.93917914,339.6217573
0.949129528,343.3265922
0.986264135,404.2262582
0.989723137,439.3506036
0.992201704,501.9726082

File: betsi/data/ZIF-8.csv
Relative Pressure (P/Po), Quantity Adsorbed (cm3/g STP)
4.20E-05,20.349
9.97E-05,40.698
0.000148121,60.914
0.000188506,81.263
0.000224278,101.612
0.000259844,122.094
0.000299953,142.31
0.000349057,162.26
0.000417927,183.54
0.000521085,203.49
0.000684773,223.44
0.000949862,243.39
0.001422718,263.34
0.00193056,275.31
0.002936687,288.61
0.003871099,295.26
0.004945074,301.91
0.005730774,305.9
0.006698907,312.55
0.008054492,323.19
0.008892109,328.51
0.009781263,332.5
0.02074716,356.44
0.029110932,364.42
0.038163686,400.33
0.04836001,413.63
0.063774299,420.28
0.069776865,421.61
0.08004303,424.27
0.090083618,425.6
0.10043044,428.26
0.145027143,433.58
0.202710154,438.9
0.254860289,442.89
0.305344376,446.88
0.354387044,449.54
0.399269895,452.2
0.449413315,454.86
0.499421734,457.52
0.549130569,460.18
0.599553456,462.84
0.648965909,465.5
0.699055532,468.16
0.748964062,470.82
0.7992439,474.81
0.809235821,476.14
0.819317209,476.14
0.829266798,477.47
0.839403863,478.8
0.850174553,480.13
0.859575733,481.46
0.869079932,482.79
0.879065428,484.12
0.889536882,485.45
0.899627608,488.11
0.90986306,489.44
0.919854649,492.1
0.929147394,494.76
0.939055955,498.75
0.948884511,502.74
0.959088154,509.39
0.969051619,517.37
0.978076108,529.34
0.986984423,549.29
0.994455819,585.2

File: betsi/data/Zeolite-13X.csv
Relative Pressure (P/Po), Quantity Adsorbed (cm3/g STP)
0.00002,2.026477494
0.0000579,2.541243526
0.0000907,3.547198566
0.0000997,5.866784332
0.000120002,15.07999999
0.000135878,25.76287669
0.000149981,40.33
0.000153726,45.67806745
0.000162203,64.12239133
0.000169951,75.52
0.00017989,84.02434859
0.000206222,88.10310565
0.000247599,90.41453575
0.000279922,98.40000001
0.00030673,110.3127874
0.000320061,118.2
0.000331941,130.1702139
0.000340176,149.9101801
0.000410145,162.7
0.000537827,169.2831879
0.000900104,175.9
0.001686888,181.7420809
0.00209589,183.1710764
0.002623178,184.5665064
0.003299735,185.9154892
0.004185916,187.207991
0.005255232,188.3560885
0.006657108,189.4913756
0.008491008,190.6152549
0.01080895,191.6753808
0.013672316,192.6618808
0.017379148,193.6303044
0.022120016,194.5457703
0.027972214,195.4006837
0.035502441,196.2615519
0.04518963,197.0870784
0.057104756,197.8552004
0.073503814,198.6615603
0.092897268,199.3819823
0.117365134,200.0680882
0.148033492,200.7177207
0.186991608,201.3422758
0.236269718,201.9196185
0.298618506,202.4531402
0.376375557,202.9157132
0.475676689,203.3086953
0.5396658,203.5210373
0.603274987,203.6931052
0.644041058,203.8083676
0.684269297,203.9188626
0.724374314,204.0281004
0.764422491,204.1528227
0.790647003,204.2464609
0.815998166,204.363534
0.841457924,204.4757084
0.866631605,204.6170522
0.915618717,205.0325277
0.942539338,205.5096857
0.967868769,206.3637334
